Repository: Martin09/MBEToolbox

# MBE Toolbox

In the [Laboratory of Semiconductor Materials](https://www.epfl.ch/labs/lmsc/) at [EPFL](https://www.epfl.ch) we do [Molecular beam epitaxy (MBE)](https://en.wikipedia.org/wiki/Molecular-beam_epitaxy) of III-V semiconductor nanomaterials. We use our big, expensive MBE cluster to grow ultra-pure nano-scale crystals ranging from vertical nanowires to horizontal nanomembranes and everything in between.

Sadly, MBE growth is hard. Growth recipes can become quite complex and often include flux calibrations, layer thickness calculations, unit conversions etc. Because of this complexity, I decided to build my own recipe launcher from scratch in Python. This is the **MBE Toolbox**.

With the flexibility of Python, there were a few things that I could do that made life a bit easier, including:

 - **Calibration Class**: Automatic integration of beam flux calibrations.
 - **Virtual MBE**: Test your new recipes virtually before running them on precious samples.
 - **Valve Guardian**: Protect those expensive Group V valves during emergencies.
 - **Pyrometer Feedback**: Make fine temperature adjustments based on pyrometer readings.

## Core
The core of this software is provided by the MBERecipe class located in in the recipe_helper.py. At the start of each recipe we need to create an MBERecipe object. All interaction with the MBE is then performed through this object. For example:

    from recipe_helper import MBERecipe
    with MBERecipe as mbe:
	    ...
	    mbe.start_recipe()
	    mbe.set_param("AsCracker.Valve.OP", as_valve_gaas)
	    mbe.shutter("As", True)
	    mbe.waiting(60 * 3) # Wait 3 min
	    ...
The advantage of using a "with" statement is that we can specify how to treat the error by using the `__exit__()` function of the MBERecipe class to make the script exits gracefully (closes open connections, potentially cools down cells, etc.).  In the future, one could also think of sending an alert to the grower in the case of an unexpected abort of the script.

## Calibrations Class
One of the main motivations to write a recipe environment in Python is being able to integrate calibrations automatically into a recipe. The reasoning being that the grower doesn't care about cell temperature, all they care about is the flux (ie: deposition rate). Setting the proper cell temperature is something that can (and should) be handled in the background by the recipe environment. 

The Calibration class is therefore a class which can auto-load the latest calibration file for a given cell and convert a specified material flux into a cell set temperature. This kind of implementation has the added benefit of simplifying recipes and allowing for them to be easily compared because set temperatures were not hard-coded.

    from mbe_calibration import Calibration
    ...
    # Create a calibration object for each cell
    calib_In = Calibration("In")
    calib_Ga = Calibration("Ga", rheed_filename="2017-06-30_Ga.txt")
    calib_As = Calibration("As")
    ...
    # Define growth parameters
    rate_ga = 1.0 # 1.0 A/s deposition rate (2D film equivalent)
    rate_in = 0.2 # 0.2 A/s deposition rate (2D film equivalent)
    ftr_gaas = 80 # V/III ratio for GaAs growth
    ftr_inas = 110 # V/III ratio for InAs growth
    T_Ga = calib_Ga.calc_setpoint_gr(rate_ga) # Get Ga cell temperature
    T_In = calib_In.calc_setpoint_gr(rate_in) # Get In cell temperature 
    p_as_gaas = calib_Ga.calc_p_arsenic(rate_ga, ftr_gaas)  # Desired As pressure for GaAs growth
    p_as_inas = calib_In.calc_p_arsenic(rate_in, ftr_inas)  # Desired As pressure for InAs growth
    as_valve_gaas = calib_As.calc_setpoint(p_as_gaas)
    as_valve_inas = calib_As.calc_setpoint(p_as_inas)

Once we have the cell temperatures and As valve opening value, we can set it whenever we want:

    mbe.set_param("AsCracker.Valve.OP", as_valve_gaas)
    mbe.shutter("As", True)
    ts_print("Ramping up Ga and In sources")
    mbe.set_param("Ga.PV.Rate", 40)
    mbe.set_param("Ga.OP.Rate", 0)
    mbe.set_param("Ga.PV.TSP", T_Ga)
    mbe.set_param("In.PV.Rate", 15)
    mbe.set_param("In.OP.Rate", 0)
    mbe.set_param("In.PV.TSP", T_In)

## Virtual MBE
A second big motivation behind moving to a Python environment was the ability to create a Virtual MBE for testing recipes. Python itself, being an interpreted language, has the disadvantage in this sort of application that if an error is made in the script, it will only get detected at runtime. Therefore, if a syntax error is made at line 80/100, the script will crash only once it comes time to execute that line and will thus likely result in a failed growth. The Virtual MBE feature was developed both for this reason, and the more general reason which is that being able to perform a "dry run" and get feedback if a prototype recipe is working as expected is very valuable. Being able to run a recipe virtually means that samples can be saved from potential failed growths caused by untested recipes.

File: Calibration_Data/BFM_vs_CellT/As/2018-01-15_18-24-40_As.txt
As	BFM.P	MBE.P	BFM.P_STD	MBE.P_STD
10	2.438204E-07	5.236667E-10	4.374754E-09	3.591502E-11
15	3.370446E-07	1.190000E-09	3.262318E-09	4.725816E-11
20	5.000994E-07	2.280000E-09	8.069633E-09	5.416026E-11
25	8.844882E-07	4.503333E-09	9.563289E-09	9.480975E-11
30	1.653290E-06	9.416667E-09	1.407828E-08	1.881193E-10
31	1.857849E-06	1.200000E-08	1.271550E-08	0.000000E+00
32	1.993784E-06	1.353333E-08	1.439918E-08	4.988877E-10
33	2.176142E-06	1.550000E-08	2.106304E-08	5.000000E-10
34	2.335335E-06	1.713333E-08	1.988610E-08	3.399346E-10
35	2.449163E-06	1.860000E-08	2.191292E-08	4.898979E-10
40	3.226173E-06	2.480000E-08	3.119981E-08	1.077033E-09
45	4.045984E-06	3.480000E-08	4.249560E-08	9.451631E-10
50	4.760878E-06	4.203333E-08	4.607942E-08	2.089391E-09
60	6.137879E-06	5.766667E-08	5.614000E-08	3.329998E-09
100	9.984824E-06	1.016000E-07	5.678165E-08	6.290734E-09

File: Calibration_Data/BFM_vs_CellT/As/2018-01-25_18-09-19_As.txt
As	BFM.P	MBE.P	BFM.P_STD	MBE.P_STD
10	2.628689E-07	7.910000E-10	4.797947E-09	5.255790E-11
15	3.710174E-07	1.726667E-09	6.218064E-09	4.422166E-11
20	5.341794E-07	3.023333E-09	5.170426E-09	4.955356E-11
25	8.871931E-07	5.620000E-09	8.114720E-09	1.514376E-10
30	1.580082E-06	1.106667E-08	1.226314E-08	2.494438E-10
35	2.344311E-06	1.813333E-08	1.971294E-08	4.268749E-10
40	3.140683E-06	2.686667E-08	3.298721E-08	5.617433E-10
45	3.902604E-06	3.560000E-08	3.850177E-08	1.113553E-09
50	4.652509E-06	4.500000E-08	4.503261E-08	1.612452E-09
60	6.011883E-06	6.166667E-08	4.114890E-08	2.712113E-09
80	8.466171E-06	9.603333E-08	8.194199E-08	3.188347E-09
100	9.946886E-06	1.163333E-07	9.627797E-08	4.818944E-09
