Repository: Martin09/MBEToolbox

# MBE Toolbox

In the [Laboratory of Semiconductor Materials](https://www.epfl.ch/labs/lmsc/) at [EPFL](https://www.epfl.ch) we do [Molecular beam epitaxy (MBE)](https://en.wikipedia.org/wiki/Molecular-beam_epitaxy) of III-V semiconductor nanomaterials. We use our big, expensive MBE cluster to grow ultra-pure nano-scale crystals ranging from vertical nanowires to horizontal nanomembranes and everything in between.

Sadly, MBE growth is hard. Growth recipes can become quite complex and often include flux calibrations, layer thickness calculations, unit conversions etc. Because of this complexity, I decided to build my own recipe launcher from scratch in Python. This is the **MBE Toolbox**.

With the flexibility of Python, there were a few things that I could do that made life a bit easier, including:

 - **Calibration Class**: Automatic integration of beam flux calibrations.
 - **Virtual MBE**: Test your new recipes virtually before running them on precious samples.
 - **Valve Guardian**: Protect those expensive Group V valves during emergencies.
 - **Pyrometer Feedback**: Make fine temperature adjustments based on pyrometer readings.

## Core
The core of this software is provided by the MBERecipe class located in in the recipe_helper.py. At the start of each recipe we need to create an MBERecipe object. All interaction with the MBE is then performed through this object. For example:

    from recipe_helper import MBERecipe
    with MBERecipe as mbe:
	    ...
	    mbe.start_recipe()
	    mbe.set_param("AsCracker.Valve.OP", as_valve_gaas)
	    mbe.shutter("As", True)
	    mbe.waiting(60 * 3) # Wait 3 min
	    ...
The advantage of using a "with" statement is that we can specify how to treat the error by using the `__exit__()` function of the MBERecipe class to make the script exits gracefully (closes open connections, potentially cools down cells, etc.).  In the future, one could also think of sending an alert to the grower in the case of an unexpected abort of the script.

## Calibrations Class
One of the main motivations to write a recipe environment in Python is being able to integrate calibrations automatically into a recipe. The reasoning being that the grower doesn't care about cell temperature, all they care about is the flux (ie: deposition rate). Setting the proper cell temperature is something that can (and should) be handled in the background by the recipe environment. 

The Calibration class is therefore a class which can auto-load the latest calibration file for a given cell and convert a specified material flux into a cell set temperature. This kind of implementation has the added benefit of simplifying recipes and allowing for them to be easily compared because set temperatures were not hard-coded.

    from mbe_calibration import Calibration
    ...
    # Create a calibration object for each cell
    calib_In = Calibration("In")
    calib_Ga = Calibration("Ga", rheed_filename="2017-06-30_Ga.txt")
    calib_As = Calibration("As")
    ...
    # Define growth parameters
    rate_ga = 1.0 # 1.0 A/s deposition rate (2D film equivalent)
    rate_in = 0.2 # 0.2 A/s deposition rate (2D film equivalent)
    ftr_gaas = 80 # V/III ratio for GaAs growth
    ftr_inas = 110 # V/III ratio for InAs growth
    T_Ga = calib_Ga.calc_setpoint_gr(rate_ga) # Get Ga cell temperature
    T_In = calib_In.calc_setpoint_gr(rate_in) # Get In cell temperature 
    p_as_gaas = calib_Ga.calc_p_arsenic(rate_ga, ftr_gaas)  # Desired As pressure for GaAs growth
    p_as_inas = calib_In.calc_p_arsenic(rate_in, ftr_inas)  # Desired As pressure for InAs growth
    as_valve_gaas = calib_As.calc_setpoint(p_as_gaas)
    as_valve_inas = calib_As.calc_setpoint(p_as_inas)

Once we have the cell temperatures and As valve opening value, we can set it whenever we want:

    mbe.set_param("AsCracker.Valve.OP", as_valve_gaas)
    mbe.shutter("As", True)
    ts_print("Ramping up Ga and In sources")
    mbe.set_param("Ga.PV.Rate", 40)
    mbe.set_param("Ga.OP.Rate", 0)
    mbe.set_param("Ga.PV.TSP", T_Ga)
    mbe.set_param("In.PV.Rate", 15)
    mbe.set_param("In.OP.Rate", 0)
    mbe.set_param("In.PV.TSP", T_In)

## Virtual MBE
A second big motivation behind moving to a Python environment was the ability to create a Virtual MBE for testing recipes. Python itself, being an interpreted language, has the disadvantage in this sort of application that if an error is made in the script, it will only get detected at runtime. Therefore, if a syntax error is made at line 80/100, the script will crash only once it comes time to execute that line and will thus likely result in a failed growth. The Virtual MBE feature was developed both for this reason, and the more general reason which is that being able to perform a "dry run" and get feedback if a prototype recipe is working as expected is very valuable. Being able to run a recipe virtually means that samples can be saved from potential failed growths caused by untested recipes.

File: Calibration_Data/BFM_vs_CellT/2018-01-05_14-12-24_As.txt
As	BFM.P	MBE.P	BFM.P_STD	MBE.P_STD
5	7.835518E-11	9.000000E-11	3.352560E-12	2.584939E-26
10	1.718264E-07	4.340000E-10	3.491443E-09	3.115552E-11
15	2.812216E-07	1.130000E-09	4.216395E-09	4.582576E-11
20	4.156558E-07	2.153333E-09	7.317289E-09	4.988877E-11
25	7.131190E-07	3.903333E-09	1.943414E-08	7.520343E-11
30	1.528173E-06	8.270000E-09	4.290394E-08	2.035518E-10
33	2.176142E-06	1.206667E-08	2.106304E-08	2.494438E-10
34	2.391553E-06	1.433333E-08	1.856247E-08	4.714045E-10
35	2.556743E-06	1.620000E-08	2.474611E-08	4.000000E-10
40	3.448952E-06	2.376667E-08	3.338153E-08	8.439326E-10
45	4.259322E-06	3.123333E-08	2.422174E-08	1.725946E-09
50	5.008067E-06	3.986667E-08	2.047817E-08	2.061283E-09
60	6.596911E-06	5.730000E-08	3.751535E-08	3.338163E-09
100	1.090654E-05	1.048000E-07	1.055605E-07	5.752681E-09

File: Calibration_Data/BFM_vs_CellT/2018-01-30_11-45-45_As.txt
As	BFM.P	MBE.P	BFM.P_STD	MBE.P_STD
10	3.129349E-07	8.706667E-10	7.371545E-09	6.350503E-11
15	4.564832E-07	2.103333E-09	9.360146E-09	1.795055E-11
20	6.855319E-07	3.716667E-09	7.715060E-09	3.726780E-11
25	1.169549E-06	7.220000E-09	1.069800E-08	1.536229E-10
30	2.133096E-06	1.450000E-08	1.459950E-08	6.708204E-10
35	3.157479E-06	2.470000E-08	1.795596E-08	5.259911E-10
40	4.052166E-06	3.533333E-08	3.922166E-08	7.888106E-10
45	4.901678E-06	4.700000E-08	3.559271E-08	1.414214E-09
50	5.750036E-06	5.863333E-08	2.351325E-08	2.258072E-09
60	7.401851E-06	8.036667E-08	4.209065E-08	3.683145E-09
80	1.022518E-05	1.150000E-07	4.181401E-08	6.708204E-09
100	1.200440E-05	1.430000E-07	6.826280E-08	7.371115E-09

File: Calibration_Data/BFM_vs_CellT/2018-02-08_15-17-10_As.txt
As	BFM.P	MBE.P	BFM.P_STD	MBE.P_STD
10	3.793509E-07	5.066667E-09	5.218094E-09	6.992059E-11
15	4.985251E-07	7.180000E-09	4.825085E-09	2.227106E-10
20	6.750570E-07	9.660000E-09	3.838741E-09	4.615914E-10
25	1.116059E-06	1.416667E-08	1.080263E-08	3.726780E-10
29	1.775580E-06	2.380000E-08	1.009724E-08	1.446836E-09
30	1.904016E-06	2.743333E-08	7.786051E-09	2.060475E-09
35	2.868714E-06	3.930000E-08	2.776684E-08	5.859465E-10
40	3.729777E-06	5.366667E-08	3.225118E-08	1.192570E-09
45	4.670254E-06	6.880000E-08	2.655878E-08	8.717798E-10
50	5.491236E-06	8.333333E-08	2.245398E-08	1.598611E-09
52	5.870666E-06	9.046667E-08	5.677281E-08	1.726911E-09
60	7.096072E-06	1.066667E-07	6.492575E-08	4.714045E-09
80	9.780128E-06	1.510000E-07	7.101799E-08	7.895146E-09
100	1.146411E-05	1.806667E-07	6.518965E-08	8.919392E-09
